Repository: abdulhamidbatayhi123/ai-isotherm-thermo

# Hard shape constraints versus penalties for water isotherms of MOFs and COFs

Code, results and pre-registration for the manuscript "Hard Shape Constraints versus Penalties for Temperature
Extrapolation of MOF and COF Water Isotherms" (A. Batayhi, submitted to the Journal of Chemical Information and
Modeling). Archived at doi:10.5281/zenodo.24120765. Paper 3A of a research program on machine learning and physics
for water sorption in metal-organic frameworks (MOFs) and covalent organic frameworks (COFs); Paper 1 is at
github.com/abdulhamidbatayhi123/ai-mof-cof-dynamics, Paper 2 at github.com/abdulhamidbatayhi123/ai-kinetics-discoverability.

**Question.** Does building monotonicity in pressure and a Henry limit into an isotherm model (a positive mixture
of Langmuir and cooperative terms with van't Hoff affinities, written as the derivative of one convex potential)
make its temperature extrapolation of measured water isotherms better than a relaxed version of the same model with
the conditions as training penalties, an unconstrained network, characteristic curves and dual-site Sips? Decided by
a test pre-registered and frozen before any confirmatory fit, on 13 materials (5 MOFs, 8 COFs).

**Results in one paragraph.** The hard-constrained model never produced a decreasing or negative isotherm (by
construction), while the penalty model at the weight chosen for accuracy did so in 9 of 26 extrapolations. The
accuracy comparison was inconclusive: error ratio 1.10 against the penalty model, 95 % interval 0.93 to 1.65, so the
pre-registered non-inferiority margin of 1.25 was not met; the characteristic curves had the lowest median errors
among the models fitted to every material. In a post hoc refit (ledger X-7), far heavier penalty weights removed every
violation above the counting tolerance without a clear change in the error ratio. The hard model's heats were free in
sign; in 14 of 26 extrapolations its heat left 0 to 150 kJ/mol, and its worst extrapolation came from that freedom.
Numbers: `results/verdicts.json`, `results/vpen_weight_summary.json` and the files named in `paper/tex/bindings.json`.

| Path | What it is |
|---|---|
| `PREREG_P3A.md`, `FREEZE_MANIFEST.json` | the frozen pre-registration (tag `prereg-p3a-freeze`, commit 53cbc39) and the SHA-256 of every frozen file |
| `CORRECTIONS_P3A.md` | the public ledger: defects found before the freeze (P3A-1..25) and every analysis added after the verdicts (X-1..X-7) |
| `src/p3a/` | models, fitting, thermodynamic evaluators, scoring |
| `scripts/run_confirmatory.py`, `scripts/run_synthetic_h2.py` | the frozen confirmatory runs (they refuse to run if a frozen file changed) |
| `scripts/analyse.py`, `scripts/independent/cs_scorer.py` | the frozen analysis and the separately written second scorer |
| `scripts/descriptive_*.py`, `refit_diagnostics.py`, `step_position.py`, `explore_p_signs.py`, `explore_vpen_weight.py`, `analyse_vpen_weight.py`, `diag_summary.py`, `sens_verdicts_sharded.py` | post-verdict descriptive and exploratory analyses (ledger X-1..X-7) |
| `scripts/launch/` | the command files that started the long runs (see its README) |
| `results/`, `logs/` | every run record and every result file |
| `paper/` | figure scripts (`fig_*.py`, provenance in `paper/figures/*.prov.json`), the manuscript and SI sources and their build (`paper/tex/build_ms.py`), submission files |
| `data/` | dataset summary, inclusion log, digitisation provenance and gates |

**Reproduce.**
- Environment: Python 3.12 with the versions in `requirements-lock.txt`; tests: `python -m pytest -q`.
- Data: the confirmatory runs need the local data set `data/raw/dataset/isotherms.csv`, which is not redistributed
  (it is digitised from third-party figures under publisher copyright and from database records).
  `scripts/digitise_sources.py` and `scripts/build_dataset.py` regenerate it from the source figures, which are
  obtained from the cited publications (`data/INVENTORY.md`); its SHA-256 is in the freeze manifest, so a
  regenerated copy can be checked against the one used.
- Results: every result file is rebuilt from the run records by the analysis scripts above; the figures by
  `paper/fig_*.py`; the tables by `paper/tex/make_tables.py`.
- Manuscript: `python paper/tex/build_ms.py --final` (needs the `tectonic` LaTeX engine on PATH, or `TECTONIC` set to
  it) compiles the article and the SI and checks every number in the text against its source file.

Licence: MIT for code. Third-party data keep their own licences (see `data/INVENTORY.md`).

File: paper/tex/refs_main.tex
% written by build_ms.py from refs_master.json (order of first citation); do not edit
\renewcommand\refname{References}
\begin{thebibliography}{99}
\bibitem{solovyeva2021} Solovyeva, M.; Krivosheeva, I.; Gordeeva, L.; Aristov, Y. MIL-160 as an adsorbent for atmospheric water harvesting. \textit{Energies} \textbf{2021}, \textit{14} (12), 3586. DOI: 10.3390/en14123586.
\bibitem{nguyen2020} Nguyen, H. L.; Hanikel, N.; Lyle, S. J.; Zhu, C.; Proserpio, D. M.; Yaghi, O. M. A porous covalent organic framework with voided square grid topology for atmospheric water harvesting. \textit{J. Am. Chem. Soc.} \textbf{2020}, \textit{142} (5), 2218--2221. DOI: 10.1021/jacs.9b13094.
\bibitem{henninger2012} Henninger, S. K.; Jeremias, F.; Kummer, H.; Janiak, C. MOFs for use in adsorption heat pump processes. \textit{Eur. J. Inorg. Chem.} \textbf{2012}, \textit{2012} (16), 2625--2634. DOI: 10.1002/ejic.201101056.
\bibitem{delange2015} de Lange, M. F.; Verouden, K. J. F. M.; Vlugt, T. J. H.; Gascon, J.; Kapteijn, F. Adsorption-driven heat pumps: the potential of metal-organic frameworks. \textit{Chem. Rev.} \textbf{2015}, \textit{115} (22), 12205--12250. DOI: 10.1021/acs.chemrev.5b00059.
\bibitem{lenzen2019} Lenzen, D.; Zhao, J.; Ernst, S.-J.; Wahiduzzaman, M.; Inge, A. K.; Fr\"{o}hlich, D.; Xu, H.; Bart, H.-J.; Janiak, C.; Henninger, S.; Maurin, G.; Zou, X.; Stock, N. A metal-organic framework for efficient water-based ultra-low-temperature-driven cooling. \textit{Nat. Commun.} \textbf{2019}, \textit{10} (1), 3025. DOI: 10.1038/s41467-019-10960-0.
\bibitem{solovyeva2018} Solovyeva, M. V.; Gordeeva, L. G.; Krieger, T. A.; Aristov, Yu. I. MOF-801 as a promising material for adsorption cooling: equilibrium and dynamics of water adsorption. \textit{Energy Convers. Manag.} \textbf{2018}, \textit{174}, 356--363. DOI: 10.1016/j.enconman.2018.08.032.
\bibitem{nuhnen2020} Nuhnen, A.; Janiak, C. A practical guide to calculate the isosteric heat/enthalpy of adsorption via adsorption isotherms in metal-organic frameworks, MOFs. \textit{Dalton Trans.} \textbf{2020}, \textit{49} (30), 10295--10307. DOI: 10.1039/d0dt01784a.
\bibitem{oppenheim2025} Oppenheim, J.; Yang, Z.; Dinakar, B.; Dinc\u{a}, M. High-capacity water sorbent cycles without hysteresis under dry conditions. \textit{Nat. Commun.} \textbf{2025}, \textit{16} (1), 4297. DOI: 10.1038/s41467-025-59551-2.
\bibitem{liu2020} Liu, X.; Wang, X.; Kapteijn, F. Water and metal-organic frameworks: from interaction toward utilization. \textit{Chem. Rev.} \textbf{2020}, \textit{120} (16), 8303--8377. DOI: 10.1021/acs.chemrev.9b00746.
\bibitem{trezza2022} Trezza, G.; Bergamasco, L.; Fasano, M.; Chiavazzo, E. Minimal crystallographic descriptors of sorption properties in hypothetical MOFs and role in sequential learning optimization. \textit{npj Comput. Mater.} \textbf{2022}, \textit{8} (1), 123. DOI: 10.1038/s41524-022-00806-7.
\bibitem{hastings2024} Hastings, J.; Lassitter, T.; Zheng, Z.; Chheda, S.; Siepmann, J. I.; Gagliardi, L.; Yaghi, O. M.; Glover, T. G. High-temperature water adsorption isotherms and ambient temperature water diffusion rates on water harvesting metal-organic frameworks. \textit{J. Phys. Chem. C} \textbf{2024}, \textit{128} (27), 11328--11339. DOI: 10.1021/acs.jpcc.4c01733.
\bibitem{shimizu2021} Shimizu, S.; Matubayasi, N. Temperature dependence of sorption. \textit{Langmuir} \textbf{2021}, \textit{37} (37), 11008--11017. DOI: 10.1021/acs.langmuir.1c01576.
\bibitem{siperstein2021} Siperstein, F. R.; Avenda\~{n}o, C.; Ortiz, J. J.; Gil-Villegas, A. Analytic expressions for the isosteric heat of adsorption from adsorption isotherm models and two-dimensional SAFT-VR equation of state. \textit{AIChE J.} \textbf{2021}, \textit{67} (3), e17186. DOI: 10.1002/aic.17186.
\bibitem{dong2025} Dong, M.-E.; Wu, X.; Cai, W. Prediction of methane adsorption isotherms in metal-organic frameworks by neural networks: two-dimensional energy gradient feature and masked learning mechanism. \textit{J. Phys. Chem. B} \textbf{2025}, \textit{129} (43), 11333--11349. DOI: 10.1021/acs.jpcb.5c05384.
\bibitem{liu2023} Liu, Z.; Shen, D.; Cai, S.; Tu, Z.; Li, S. Machine learning-assisted prediction of water adsorption isotherms and cooling performance. \textit{J. Mater. Chem. A} \textbf{2023}, \textit{11} (36), 19455--19464. DOI: 10.1039/d3ta03586g.
\bibitem{sun2019} Sun, Y.; DeJaco, R. F.; Siepmann, J. I. Deep neural network learning of complex binary sorption equilibria from molecular simulation data. \textit{Chem. Sci.} \textbf{2019}, \textit{10} (16), 4377--4388. DOI: 10.1039/C8SC05340E.
\bibitem{lin2025} Lin, E.; Wang, E.; Deng, S. Neural ordinary differential equations (ODEs) for smooth, high-accuracy isotherm reconstruction, interpolation, and extrapolation. \textit{npj Comput. Mater.} \textbf{2025}, \textit{11} (1), 348. DOI: 10.1038/s41524-025-01819-8.
\bibitem{daou2024} Daou, A. S. S.; Fang, H.; Boulfelfel, S. E.; Ravikovitch, P. I.; Sholl, D. S. Machine learning and IAST-aided high-throughput screening of cationic and silica zeolites for alkane capture, storage, and separations. \textit{J. Phys. Chem. C} \textbf{2024}, \textit{128} (14), 6089--6105. DOI: 10.1021/acs.jpcc.4c00066.
\bibitem{nooraiepour2026} Nooraiepour, M.; Masoudi, M.; Song, Z.; Hellevang, H. Thermodynamically constrained deep learning for hydrogen sorption prediction: overcoming classical isotherm generalization failure through physics-informed cross-lithology transferability. \textit{ACS Omega} \textbf{2026}. DOI: 10.1021/acsomega.6c08678.
\bibitem{liu2020cert} Liu, X.; Han, X.; Zhang, N.; Liu, Q. Certified monotonic neural networks. In \textit{Advances in Neural Information Processing Systems 33}, \textbf{2020}; pp 15427--15438. arXiv:2011.10219.
\bibitem{wehenkel2019} Wehenkel, A.; Louppe, G. Unconstrained monotonic neural networks. In \textit{Advances in Neural Information Processing Systems 32}, \textbf{2019}. arXiv:1908.05164.
\bibitem{myers2002} Myers, A. L. Thermodynamics of adsorption in porous materials. \textit{AIChE J.} \textbf{2002}, \textit{48} (1), 145--160. DOI: 10.1002/aic.690480115.
\bibitem{coudert2008} Coudert, F.-X.; Jeffroy, M.; Fuchs, A. H.; Boutin, A.; Mellot-Draznieks, C. Thermodynamics of guest-induced structural transitions in hybrid organic-inorganic frameworks. \textit{J. Am. Chem. Soc.} \textbf{2008}, \textit{130} (43), 14294--14302. DOI: 10.1021/ja805129c.
\bibitem{amos2017} Amos, B.; Xu, L.; Kolter, J. Z. Input convex neural networks. In \textit{Proceedings of the 34th International Conference on Machine Learning}; PMLR, \textbf{2017}; Vol. 70, pp 146--155. arXiv:1609.07152.
\bibitem{rosenberger2022} Rosenberger, D.; Barros, K.; Germann, T. C.; Lubbers, N. Machine learning of consistent thermodynamic models using automatic differentiation. \textit{Phys. Rev. E} \textbf{2022}, \textit{105} (4), 045301. DOI: 10.1103/PhysRevE.105.045301.
\bibitem{rittig2023} Rittig, J. G.; Felton, K. C.; Lapkin, A. A.; Mitsos, A. Gibbs-Duhem-informed neural networks for binary activity coefficient prediction. \textit{Digital Discovery} \textbf{2023}, \textit{2} (6), 1752--1767. DOI: 10.1039/D3DD00103B.
\bibitem{rittig2024} Rittig, J. G.; Mitsos, A. Thermodynamics-consistent graph neural networks. \textit{Chem. Sci.} \textbf{2024}, \textit{15} (44), 18504--18512. DOI: 10.1039/D4SC04554H.
\bibitem{specht2024} Specht, T.; Nagda, M.; Fellenz, S.; Mandt, S.; Hasse, H.; Jirasek, F. HANNA: hard-constraint neural network for consistent activity coefficient prediction. \textit{Chem. Sci.} \textbf{2024}, \textit{15} (47), 19777--19786. DOI: 10.1039/D4SC05115G.
\bibitem{hoffmann2026} Hoffmann, M.; Specht, T.; G\"{o}ttl, Q.; Burger, J.; Mandt, S.; Hasse, H.; Jirasek, F. Thermodynamically consistent machine learning model for excess Gibbs energy. \textit{Nat. Commun.} \textbf{2026}, \textit{17} (1), 3485. DOI: 10.1038/s41467-026-71430-y.
\bibitem{cheng2026} Cheng, B. Equivariant learning of a transferable three-dimensional classical density functional. \textit{arXiv} \textbf{2026}, arXiv:2608.13506. https://arxiv.org/abs/2608.13506.
\bibitem{marquezneila2017} M\'{a}rquez-Neila, P.; Salzmann, M.; Fua, P. Imposing hard constraints on deep networks: promises and limitations. \textit{arXiv} \textbf{2017}, arXiv:1706.02025.
\bibitem{raissi2019} Raissi, M.; Perdikaris, P.; Karniadakis, G. E. Physics-informed neural networks: a deep learning framework for solving forward and inverse problems involving nonlinear partial differential equations. \textit{J. Comput. Phys.} \textbf{2019}, \textit{378}, 686--707. DOI: 10.1016/j.jcp.2018.10.045.
\bibitem{krishnapriyan2021} Krishnapriyan, A. S.; Gholami, A.; Zhe, S.; Kirby, R. M.; Mahoney, M. W. Characterizing possible failure modes in physics-informed neural networks. In \textit{Advances in Neural Information Processing Systems 34}, \textbf{2021}; pp 26548--26560. arXiv:2109.01050.
\bibitem{leenhouts2025} Leenhouts, R. J.; Jankelevitch, S.; Raike, R.; M\"{u}ller, S.; Vermeire, F. H. Thermodynamics-informed graph neural networks for phase transition enthalpies. \textit{Syst. Control Trans.} \textbf{2025}, \textit{4}, 1662--1669. DOI: 10.69997/sct.140638.
\bibitem{kim2016} Kim, H.; Cho, H. J.; Narayanan, S.; Yang, S.; Furukawa, H.; Schiffres, S.; Li, X.; Zhang, Y.-B.; Jiang, J.; Yaghi, O. M.; Wang, E. N. Characterization of adsorption enthalpy of novel water-stable zeolites and metal-organic frameworks. \textit{Sci. Rep.} \textbf{2016}, \textit{6} (1), 19097. DOI: 10.1038/srep19097.
\bibitem{isodb} Siderius, D. W.; Shen, V. K.; Johnson, R. D., III; van Zee, R. D., Eds. \textit{NIST/ARPA-E Database of Novel and Emerging Adsorbent Materials}; National Institute of Standards and Technology: Gaithersburg, MD. DOI: 10.18434/T43882 (records retrieved October 13, 2026).
\bibitem{hanikel2019} Hanikel, N.; Pr\'{e}vot, M. S.; Fathieh, F.; Kapustin, E. A.; Lyu, H.; Wang, H.; Diercks, N. J.; Glover, T. G.; Yaghi, O. M. Rapid cycling and exceptional yield in a metal-organic framework water harvester. \textit{ACS Cent. Sci.} \textbf{2019}, \textit{5} (10), 1699--1706. DOI: 10.1021/acscentsci.9b00745.
\bibitem{taylor2012} Taylor, J. M.; Vaidhyanathan, R.; Iremonger, S. S.; Shimizu, G. K. H. Enhancing water stability of metal-organic frameworks via phosphonate monoester linkers. \textit{J. Am. Chem. Soc.} \textbf{2012}, \textit{134} (35), 14338--14340. DOI: 10.1021/ja306812r.
\bibitem{nguyen2022} Nguyen, H. L.; Gropp, C.; Hanikel, N.; M\"{o}ckel, A.; Lund, A.; Yaghi, O. M. Hydrazine-hydrazide-linked covalent organic frameworks for water harvesting. \textit{ACS Cent. Sci.} \textbf{2022}, \textit{8} (7), 926--932. DOI: 10.1021/acscentsci.2c00398.
\bibitem{schweng2024} Schweng, P.; Li, C.; Guggenberger, P.; Kleitz, F.; Woodward, R. T. A sulfonated covalent organic framework for atmospheric water harvesting. \textit{ChemSusChem} \textbf{2024}, \textit{17} (20), e202301906. DOI: 10.1002/cssc.202301906.
\bibitem{rieth2017} Rieth, A. J.; Yang, S.; Wang, E. N.; Dinc\u{a}, M. Record atmospheric fresh water capture and heat transfer with a material operating at the water uptake reversibility limit. \textit{ACS Cent. Sci.} \textbf{2017}, \textit{3} (6), 668--672. DOI: 10.1021/acscentsci.7b00186.
\bibitem{tan2021} Tan, K. T.; Tao, S.; Huang, N.; Jiang, D. Water cluster in hydrophobic crystalline porous covalent organic frameworks. \textit{Nat. Commun.} \textbf{2021}, \textit{12} (1), 6747. DOI: 10.1038/s41467-021-27128-4.
\bibitem{grunenberg2023} Grunenberg, L.; Savasci, G.; Emmerling, S. T.; Heck, F.; Bette, S.; Cima Bergesch, A.; Ochsenfeld, C.; Lotsch, B. V. Postsynthetic transformation of imine- into nitrone-linked covalent organic frameworks for atmospheric water harvesting at decreased humidity. \textit{J. Am. Chem. Soc.} \textbf{2023}, \textit{145} (24), 13241--13248. DOI: 10.1021/jacs.3c02572.
\bibitem{lin2006} Lin, X.; Blake, A. J.; Wilson, C.; Sun, X. Z.; Champness, N. R.; George, M. W.; Hubberstey, P.; Mokaya, R.; Schr\"{o}der, M. A porous framework polymer based on a zinc(II) 4,4'-bipyridine-2,6,2',6'-tetracarboxylate: synthesis, structure, and `zeolite-like' behaviors. \textit{J. Am. Chem. Soc.} \textbf{2006}, \textit{128} (33), 10745--10753. DOI: 10.1021/ja060946u.
\bibitem{rezk2012} Rezk, A.; Al-Dadah, R.; Mahmoud, S.; Elsayed, A. Characterisation of metal organic frameworks for adsorption cooling. \textit{Int. J. Heat Mass Transf.} \textbf{2012}, \textit{55} (25--26), 7366--7374. DOI: 10.1016/j.ijheatmasstransfer.2012.07.068.
\bibitem{cadiau2015} Cadiau, A.; Lee, J. S.; Damasceno Borges, D.; Fabry, P.; Devic, T.; Wharmby, M. T.; Martineau, C.; Foucher, D.; Taulelle, F.; Jun, C.-H.; Hwang, Y. K.; Stock, N.; De Lange, M. F.; Kapteijn, F.; Gascon, J.; Maurin, G.; Chang, J.-S.; Serre, C. Design of hydrophilic metal organic framework water adsorbents for heat reallocation. \textit{Adv. Mater.} \textbf{2015}, \textit{27} (32), 4775--4780. DOI: 10.1002/adma.201502418.
\bibitem{zenodo_p3a} Batayhi, A. Code, results and pre-registration for: Hard shape constraints versus penalties for temperature extrapolation of MOF and COF water isotherms. Zenodo, \textbf{2026}. DOI: 10.5281/zenodo.24120765.
\end{thebibliography}

File: paper/tex/refs_si.tex
% written by build_ms.py from refs_master.json (order of first citation); do not edit
\renewcommand\refname{References}
\begin{thebibliography}{99}
\bibitem{oppenheim2025} Oppenheim, J.; Yang, Z.; Dinakar, B.; Dinc\u{a}, M. High-capacity water sorbent cycles without hysteresis under dry conditions. \textit{Nat. Commun.} \textbf{2025}, \textit{16} (1), 4297. DOI: 10.1038/s41467-025-59551-2.
\bibitem{kang2024} Kang, M. S.; Heo, I.; Park, S. H.; Bae, J.; Kim, S.; Kim, G.; Kim, B.-H.; Jeong, N. C.; Yoo, W. C. Time-efficient atmospheric water harvesting using fluorophenyl oligomer incorporated MOFs. \textit{Nat. Commun.} \textbf{2024}, \textit{15} (1), 9793. DOI: 10.1038/s41467-024-53853-7.
\bibitem{liu2022emm8} Liu, Z.; Xu, J.; Xu, M.; Huang, C.; Wang, R.; Li, T.; Huai, X. Ultralow-temperature-driven water-based sorption refrigeration enabled by low-cost zeolite-like porous aluminophosphate. \textit{Nat. Commun.} \textbf{2022}, \textit{13} (1), 193. DOI: 10.1038/s41467-021-27883-4.
\bibitem{gao2026} Gao, M.-Y.; Bezrukov, A. A.; Eaby, A. C.; Deng, C.; Liu, L.; Song, B.-Q.; Nikkhah, S. J.; Vandichel, M.; Zaworotko, M. J. Molecular-level insight into water adsorption and projected atmospheric water harvesting performance in a hydrolytically stable MOF. \textit{Nat. Commun.} \textbf{2026}, \textit{17} (1), 9494. DOI: 10.1038/s41467-026-76301-0.
\bibitem{wagner1993} Wagner, W.; Pruss, A. International equations for the saturation properties of ordinary water substance. Revised according to the International Temperature Scale of 1990. \textit{J. Phys. Chem. Ref. Data} \textbf{1993}, \textit{22} (3), 783--787. DOI: 10.1063/1.555926.
\end{thebibliography}

File: paper/tex/tab_cells.tex
% written by paper/tex/make_tables.py from results/cell_summary.json; do not edit
{\small
\setlength{\tabcolsep}{4pt}\begin{tabular}{@{}lrlrrr@{}}
\toprule
Model & Median & $R$ (95\,\% & Violating & Heat out & Heat \\
 & $E$ (\%) & interval) & fits & of range & undefined \\
\midrule
\multicolumn{6}{@{}l}{\textit{Free in $1/T$}} \\
\quad F-none & 10.8 & 0.63 (0.40--1.22) & 26 & 26 & 25 \\
\quad F-pen & 7.1 & 1.06 (0.81--1.57) & 13 & 26 & 23 \\
\quad F-hard & 19.6 & 0.49 (0.33--0.85) & 0 & 23 & 0 \\
\multicolumn{6}{@{}l}{\textit{van't Hoff per term}} \\
\quad V-none & 8.5 & 1.14 (0.94--1.50) & 8 & 15 & 8 \\
\quad V-pen & 8.5 & 1.10 (0.93--1.65) & 9 & 12 & 11 \\
\quad P & 9.7 & reference & 0 & 14 & 0 \\
\multicolumn{6}{@{}l}{\textit{Characteristic curve}} \\
\quad A-none & 6.3 & 1.31 (0.81--2.32) & 15 & 0 & 17 \\
\quad A-pen & 5.9 & 1.42 (0.78--2.83) & 16 & 0 & 16 \\
\quad A-hard & 6.0 & 1.51 (0.84--2.87) & 0 & 0 & 0 \\
\multicolumn{6}{@{}l}{\textit{Other comparators}} \\
\quad F-rel & 8.4 & 1.13 (0.70--1.89) & 22 & 26 & 25 \\
\quad C1 & 8.4 & 1.23 (0.92--1.96) & 0 & 2 & 0 \\
\quad isostere & 8.0 & 1.10 (0.70--1.84) & (15) & -- & -- \\
\multicolumn{6}{@{}l}{\textit{Exploratory, after the verdicts}} \\
\quad P-sign & 8.0 & 1.23 (0.95--1.86) & 0 & 8 & 0 \\
\quad V-pen, dev.-set weight & 9.8 & 1.07 (0.91--1.70) & 4 & 11 & 6 \\
\bottomrule
\end{tabular}}

File: paper/tex/tab_class.tex
% written by paper/tex/make_tables.py from results/verdicts.json and results/descriptive_extra.json; do not edit
{\small
\begin{tabular}{llrlrr}
\toprule
Comparison & $X$ & $R$ & Bootstrap 95\,\% & $R$, MOFs ($n$ = 5) & $R$, COFs ($n$ = 8) \\
\midrule
H1b & V-pen & 1.10 & 0.94--1.58 & 1.09 & 1.10 \\
H1c & A-hard & 1.51 & 0.87--2.67 & 0.69 & 2.67 \\
H1d & F-none & 0.63 & 0.42--1.07 & 0.43 & 0.93 \\
H1e & C1 & 1.23 & 0.94--1.91 & 0.99 & 1.47 \\
H1a (descriptive) & F-hard & 0.49 & 0.33--0.82 & 0.48 & 0.50 \\
\midrule
H1b by source paper & V-pen & 1.12 & exact 0.92--3.08 & \multicolumn{2}{l}{10 sources} \\
\bottomrule
\end{tabular}}

File: paper/tex/tab_dataset.tex
% written by paper/tex/make_tables.py from data/dataset_summary.json; do not edit
{\scriptsize\setlength{\tabcolsep}{3pt}
\begin{tabular}{llllllrlll}
\toprule
Material & Class & Set & Data & Source DOI & $T$ range (K) & $n_T$ & Points per $T$ & $\pss$ range & $\qref$ (mol\,kg$^{-1}$) \\
\midrule
COF-432 & COF & conf. & vector & \ID{10.1021/jacs.9b13094} & 283.15--313.15 & 3 & 28--29 & 0.063--0.870 & 16.04 \\
COF-482-hydrazide & COF & conf. & raster & \ID{10.1021/acscentsci.2c00398} & 288.15--308.15 & 3 & 25--51 & 0.080--0.898 & 34.70 \\
COF-SO\textsubscript{3}H & COF & conf. & vector & \ID{10.1002/cssc.202301906} & 298.15--318.15 & 3 & 18 & 0.000--0.900 & 17.04 \\
HFPTP-DMePDA-COF & COF & conf. & raster & \ID{10.1038/s41467-021-27128-4} & 283.15--298.15 & 3 & 9--18 & 0.391--0.897 & 7.91 \\
HFPTP-PDA-COF & COF & conf. & raster & \ID{10.1038/s41467-021-27128-4} & 283.15--298.15 & 3 & 24--32 & 0.004--0.898 & 16.78 \\
NO-PI-3-COF & COF & conf. & vector & \ID{10.1021/jacs.3c02572} & 288.15--308.15 & 3 & 30--37 & 0.009--0.882 & 12.74 \\
PI-3-COF & COF & conf. & vector & \ID{10.1021/jacs.3c02572} & 288.15--308.15 & 3 & 28--37 & 0.010--0.887 & 24.80 \\
TFBCz-PDA-COF & COF & conf. & raster & \ID{10.1038/s41467-021-27128-4} & 283.15--298.15 & 3 & 29--30 & 0.002--0.899 & 27.26 \\
Al-fumarate & MOF & conf. & raster & \ID{10.1021/acscentsci.9b00745} & 283.15--323.15 & 3 & 56--59 & 0.049--0.892 & 23.86 \\
CALF-25 & MOF & conf. & ISODB & \ID{10.1021/ja306812r} & 298.00--313.00 & 3 & 17--20 & 0.018--0.894 & 3.75 \\
Co\textsubscript{2}Cl\textsubscript{2}(BTDD) & MOF & conf. & vector & \ID{10.1021/acscentsci.7b00186} & 283.00--298.00 & 3 & 31--34 & 0.007--0.862 & 53.97 \\
Mg-SU-102 & MOF & conf. & numeric & \ID{10.1038/s41467-025-59551-2} & 288.15--328.15 & 9 & 21 & 0.001--0.819 & 21.11 \\
Zn\textsubscript{2}(bptc) & MOF & conf. & ISODB & \ID{10.1021/ja060946u} & 288.00--318.00 & 4 & 25--33 & 0.023--0.885 & 8.38 \\
TFPPy-PDA-COF & COF & dev. & raster & \ID{10.1038/s41467-021-27128-4} & 283.15--298.15 & 3 & 7--15 & 0.462--0.900 & 35.41 \\
CuBTC & MOF & dev. & ISODB & \ID{10.1016/j.ijheatmasstransfer.2012.07.068} & 293.00--358.00 & 9 & 23--41 & 0.003--0.508 & 25.29 \\
MIL-100 & MOF & dev. & ISODB & \ID{10.1016/j.ijheatmasstransfer.2012.07.068} & 293.00--358.00 & 9 & 25--35 & 0.011--0.603 & 18.11 \\
MIL-160 & MOF & dev. & ISODB & \ID{10.1002/adma.201502418} & 293.00--313.00 & 3 & 32--54 & 0.005--0.884 & 21.79 \\
\bottomrule
\end{tabular}}

File: paper/tex/tab_h2.tex
% written by paper/tex/make_tables.py from results/verdicts.json; do not edit
{\small
\begin{tabular}{llrlrll}
\toprule
Truth & Comparator $X$ & $R$ & 95\% interval & Holm $p$ & Failed P/$X$ & Verdict \\
\midrule
KS & V-pen & 0.827 & 0.740--0.978 & 0.024 & 0/0 & differ, size uncertain \\
 & A-hard & 0.278 & 0.155--0.420 & 0.004 & 0/0 & P better \\
 & F-none & 0.0259 & 0.0102--0.0785 & 0.004 & 0/5 & P better \\
DA & V-pen & 0.982 & 0.766--1.21 & 1.000 & 0/0 & equivalent \\
 & A-hard & 114. & 72.4--181. & 0.004 & 0/0 & A-hard better \\
 & F-none & 0.0561 & 0.0187--0.163 & 0.004 & 0/2 & P better \\
FG & V-pen & 1.27 & 0.266--1.70 & 1.000 & 0/3 & inconclusive \\
 & A-hard & 0.410 & 0.363--0.545 & 0.004 & 0/0 & P better \\
 & F-none & 0.0322 & 0.00624--0.122 & 0.004 & 0/6 & P better \\
HS & V-pen & 0.658 & 0.528--0.837 & 0.017 & 0/0 & P better \\
 & A-hard & 0.220 & 0.0913--0.423 & 0.004 & 0/0 & P better \\
 & F-none & 0.0269 & 0.00575--0.0843 & 0.004 & 0/5 & P better \\
TC & V-pen & 0.911 & 0.670--1.17 & 1.000 & 0/0 & inconclusive \\
 & A-hard & 0.0230 & 0.0124--0.0436 & 0.004 & 0/0 & P better \\
 & F-none & 0.00687 & 0.00198--0.0260 & 0.004 & 0/4 & P better \\
\bottomrule
\end{tabular}}

File: paper/tex/tab_h3.tex
% written by paper/tex/make_tables.py from results/verdicts.json, the run shards and results/diag_summary.json; do not edit
{\footnotesize\setlength{\tabcolsep}{3pt}
\begin{tabular}{lrrlrrllrrrr}
\toprule
 & & \multicolumn{6}{c}{Shape violations (H3)} & \multicolumn{4}{c}{Isosteric heat (fits with any point)} \\
\cmidrule(lr){3-8}\cmidrule(l){9-12}
Model & Fits & In domain & Wilson 95\,\% & Band & Strict & All tasks & Class & Undefined & Outside 0--150 & $<0$ & $>150$ \\
\midrule
P & 26 & 0 & 0.00--0.13 & 0 & 0 & 0/39 & none & 0 & 14 & 10 & 6 \\
F-hard & 26 & 0 & 0.00--0.13 & 0 & 0 & 0/39 & none & 0 & 23 & 20 & 16 \\
A-hard & 26 & 0 & 0.00--0.13 & 0 & 0 & 0/39 & none & 0 & 0 & 0 & 0 \\
C1 & 26 & 0 & 0.00--0.13 & 0 & 0 & 0/39 & none & 0 & 2 & 1 & 1 \\
P-K & 2 & 0 & 0.00--0.66 & 0 & 0 & 0/3 & none & 0 & 2 & -- & -- \\
V-pen & 26 & 9 & 0.19--0.54 & 10 & 11 & 12/39 & some & 11 & 12 & 12 & 5 \\
V-none & 26 & 8 & 0.17--0.50 & 9 & 10 & 12/39 & some & 8 & 15 & 11 & 8 \\
F-pen & 26 & 13 & 0.32--0.68 & 12 & 24 & 19/39 & often & 23 & 26 & -- & -- \\
A-pen & 26 & 16 & 0.43--0.78 & 16 & 21 & 25/39 & often & 16 & 0 & -- & -- \\
A-none & 26 & 15 & 0.39--0.74 & 15 & 19 & 24/39 & often & 17 & 0 & -- & -- \\
F-rel & 26 & 22 & 0.66--0.94 & 22 & 26 & 34/39 & often & 25 & 26 & -- & -- \\
F-none & 26 & 26 & 0.87--1.00 & 26 & 26 & 39/39 & often & 25 & 26 & 24 & 26 \\
\bottomrule
\end{tabular}}

File: paper/tex/tab_models.tex
% written by paper/tex/make_tables.py from results/model_configs_params.json; do not edit
{\footnotesize\setlength{\tabcolsep}{3pt}
\begin{tabular}{lllll}
\toprule
Model & Role & Form & Tuned settings & Parameters \\
\midrule
P & confirmatory reference & potential, van't Hoff & $n_{\mathrm{H}}$ 2, $n_{\mathrm{c}}$ 2, Adam steps 2000 & 18 \\
V-pen & H1b (primary) & as P, constraints as penalty & $n_{\mathrm{H}}$ 2, $n_{\mathrm{c}}$ 2, $\lambda$ 0.001, Adam steps 2000 & 20 \\
V-none & descriptive & as P, unconstrained & $n_{\mathrm{H}}$ 2, $n_{\mathrm{c}}$ 2, Adam steps 2000 & 20 \\
A-hard & H1c & characteristic curve & $n$ 6, Adam steps 4000 & 18 \\
A-pen & H3 only & as A-hard, penalty & $n$ 6, $\lambda$ 0.001, Adam steps 4000 & 18 \\
A-none & H3 only & as A-hard, unconstrained & $n$ 6, Adam steps 4000 & 18 \\
F-none & H1d & network in $(s, 1/T)$ & width 32, depth 3, $\ell_2$ 0.0001, Adam steps 4000 & 2241 \\
F-pen & H3 only & as F-none, penalty & width 32, depth 3, $\ell_2$ 0.0001, $\lambda$ 0.1, Adam steps 4000 & 2241 \\
F-hard & H1a (descriptive) & potential, network in $1/T$ & $n_{\mathrm{H}}$ 1, $n_{\mathrm{c}}$ 2, width 8, Adam steps 2000 & 72 \\
C1 & H1e & dual-site Sips, van't Hoff & Adam steps 4000 & 8 \\
F-rel & descriptive & network in $(\ln p/p_{\mathrm{sat}}, 1/T)$ & width 32, depth 3, Adam steps 2000 & 2241 \\
P-K & descriptive & P with heat capacity & $n_{\mathrm{H}}$ 2, $n_{\mathrm{c}}$ 2, Adam steps 2000 & 22 \\
\bottomrule
\end{tabular}}

File: paper/tex/tab_permaterial.tex
% written by paper/tex/make_tables.py from results/verdicts.json and the run shards; do not edit
{\footnotesize\setlength{\tabcolsep}{1.6pt}
\begin{tabular}{llrrrrrrrr}
\toprule
 & & & \multicolumn{7}{c}{$R_m = E_{\mathrm{P}}/E_X$} \\
\cmidrule(l){4-10}
Material & Class & $n_{\mathrm{train}}$ & H1b V-pen & H1c A-hard & H1d F-none & H1e C1 & H1a F-hard$^{\dagger}$ & V-none$^{\dagger}$ & F-rel$^{\dagger}$ \\
\midrule
COF-432 & COF & 2 & 0.86 & 0.83 & 0.37 & 0.98 & 0.70 & 0.84 & 1.58 \\
COF-482-hydrazide & COF & 2 & 0.95 & 1.18 & 0.35 & 1.03 & 0.22 & 0.96 & 0.72 \\
COF-SO\textsubscript{3}H & COF & 2 & 10.91 & 9.92 & 6.19 & 8.58 & 6.04 & 9.80 & 5.35 \\
HFPTP-DMePDA-COF & COF & 2 & 1.23 & 4.60 & 0.51 & 0.74 & 1.14 & 0.94 & 0.95 \\
HFPTP-PDA-COF & COF & 2 & 0.99 & 2.28 & 1.01 & 1.01 & 0.85 & 1.00 & 0.95 \\
NO-PI-3-COF & COF & 2 & 2.47 & 1.55 & 1.07 & 2.47 & 0.20 & 2.09 & 2.69 \\
PI-3-COF & COF & 2 & 1.10 & 4.81 & 1.50 & 2.20 & 0.22 & 1.45 & 1.99 \\
TFBCz-PDA-COF & COF & 2 & 0.78 & 3.14 & 0.99 & 0.97 & 0.39 & 0.94 & 0.83 \\
Al-fumarate & MOF & 2 & 0.87 & 0.49 & 0.28 & 0.90 & 0.39 & 0.94 & 1.19 \\
CALF-25 & MOF & 2 & 0.94 & 0.98 & 0.39 & 0.59 & 0.77 & 0.90 & 0.41 \\
Co\textsubscript{2}Cl\textsubscript{2}(BTDD) & MOF & 2 & 1.44 & 1.13 & 1.02 & 0.92 & 0.59 & 1.38 & 1.92 \\
Mg-SU-102 & MOF & 8 & 1.01 & 0.73 & 0.24 & 1.56 & 0.28 & 1.07 & 0.31 \\
Zn\textsubscript{2}(bptc) & MOF & 3 & 1.27 & 0.32 & 0.66 & 1.66 & 0.49 & 1.34 & 0.67 \\
\midrule
Hodges--Lehmann $R$ & & & 1.10 & 1.51 & 0.63 & 1.23 & 0.49 & 1.14 & 1.13 \\
\bottomrule
\end{tabular}}

File: paper/tex/tab_seeds.tex
% written by paper/tex/make_tables.py from results/descriptive_seeds.json; do not edit
{\small
\begin{tabular}{lrrrrrr}
\toprule
Model & Fits & Median range & Largest range & Range above 1 & Selected best & Selected worst \\
\midrule
P & 26 & 0.04 & 2.34 & 1 & 6 & 9 \\
V-pen & 26 & 0.11 & 1.46 & 1 & 5 & 5 \\
V-none & 26 & 0.13 & 1.76 & 2 & 10 & 7 \\
A-hard & 26 & 0.01 & 0.28 & 0 & 12 & 5 \\
A-pen & 26 & 0.03 & 0.54 & 0 & 7 & 4 \\
A-none & 26 & 0.04 & 1.41 & 2 & 6 & 4 \\
C1 & 26 & 0.01 & 2.84 & 1 & 4 & 2 \\
F-hard & 26 & 0.54 & 1.48 & 5 & 7 & 7 \\
F-pen & 26 & 0.67 & 1.28 & 3 & 4 & 2 \\
F-none & 26 & 0.26 & 0.95 & 0 & 8 & 5 \\
F-rel & 26 & 0.18 & 0.97 & 0 & 3 & 10 \\
P-K & 2 & 0.34 & 0.47 & 0 & 0 & 1 \\
\bottomrule
\end{tabular}}

File: paper/tex/tab_sens.tex
% written by paper/tex/make_tables.py from results/verdicts.json and results/sensitivity_*.json; do not edit
{\footnotesize\setlength{\tabcolsep}{3pt}
\begin{tabular}{lrllll}
\toprule
Dataset & $n$ & H1b V-pen & H1c A-hard & H1d F-none & H1e C1 \\
\midrule
confirmatory set & 13 & 1.10 (0.93--1.65) inc & 1.51 (0.84--2.87) inc & 0.63 (0.40--1.22) inc & 1.23 (0.92--1.96) inc \\
coverage rule, first version & 6 & 0.97 (0.83--1.27) eq & 0.88 (0.32--1.48) inc & 0.46 (0.32--1.61) inc & 1.11 (0.74--3.20) inc \\
coverage rule, second version & 9 & 1.19 (0.94--3.32) inc & 1.76 (0.73--3.92) inc & 1.00 (0.49--2.48) inc & 1.49 (0.95--2.95) inc \\
no coverage rule & 23 & 1.05 (0.97--1.20) eq & 1.52 (1.06--2.19) inc & 0.59 (0.42--0.79) P & 1.16 (0.97--1.58) inc \\
7 points per isotherm & 14 & 1.05 (0.89--1.54) inc & 1.29 (0.73--2.67) inc & 0.63 (0.41--1.04) inc & 1.20 (0.91--1.66) inc \\
Co\textsubscript{2}Cl\textsubscript{2}(BTDD) from its characteristic curves & 13 & 1.04 (0.93--1.58) inc & 1.51 (0.84--2.87) inc & 0.69 (0.40--1.32) inc & 1.28 (0.96--2.03) inc \\
digitization shift, copy 1 & 13 & 1.02 (0.90--1.77) inc & 1.35 (0.86--3.06) inc & 0.58 (0.38--1.07) inc & 1.35 (0.94--2.22) inc \\
digitization shift, copy 2 & 13 & 1.15 (0.96--1.72) inc & 1.34 (0.72--2.29) inc & 0.53 (0.37--0.78) P & 1.35 (0.97--1.82) inc \\
\bottomrule
\end{tabular}}

File: paper/tex/tab_vpenw.tex
% written by paper/tex/make_tables.py from results/vpen_weight_summary.json; do not edit
{\small
\begin{tabular}{lrlrrrrrr}
\toprule
Weight / $\lambda$ & $R$ & 95\,\% interval & $p$ & P better & In domain & Band & Strict & Penalty value \\
\midrule
1 (tuned) & 1.10 & 0.93--1.65 & 0.38 & 6/13 & 9 & 10 & 11 & -- \\
$10^{2}$ & 1.07 & 0.91--1.70 & 0.59 & 6/13 & 4 & 4 & 6 & 0 \\
$10^{4}$ & 1.09 & 0.94--1.84 & 0.59 & 7/13 & 2 & 2 & 4 & 0 \\
$10^{6}$ & 1.12 & 0.96--1.64 & 0.50 & 6/13 & 0 & 0 & 5 & 0 \\
\bottomrule
\end{tabular}}
